Repository: asanterrust/asanterrust

File: 瑞瓦格/ENSOFT SL-300-80A/index.html
瑞瓦格 ENSOFT SL-300-80A - 详细资料 - 上海塑优国际贸易有限公司 - 台塑宁波(聚丙烯),瑞瓦格Ravago(TPE,TPV), 天津中沙(聚丙烯)代理商

瑞瓦格 ENSOFT SL-300-80A - 详细资料

Posted by 上海塑优国际贸易有限公司 on
  2020-01-23

Toggle navigation

上海塑优国际贸易有限公司

主页

台塑宁波

中沙天津

瑞瓦格

ENSOFT SL-300-80A物性表

ENSOFT SL-300-80A

热塑性弹性体

ENPLAST, a Ravago Group Company

产品说明：

ENSOFT SL-300-80A是一种热塑性弹性体(TPE)产品,。 它可以通过注射成型进行加工,在北美洲或欧洲有供货。 主要特性为:良好的抗紫外线能力。

ENSOFT SL-300-80A 物性表

基本信息		

特性	抗紫外线性能良好耐臭氧性能	

外观	清晰/透明	

形式	粒子	

加工方法	注射成型	

物理性能	额定值	单位制	测试方法	

密度	0.900	g/cm³	ISO 1183	

硬度	额定值	单位制	测试方法	

肖氏硬度(邵氏 A)	80		ISO 868	

弹性体	额定值	单位制	测试方法	

拉伸应力			ISO 37	

100%应变	2.90	MPa	ISO 37	

300%应变	3.90	MPa	ISO 37	

拉伸应力(断裂)	11.0	MPa	ISO 37	

伸长率(断裂)	700	%	ISO 37	

压缩永久变形			ASTM D395B	

23°C, 22 hr	25	%	ASTM D395B	

70°C, 22 hr	54	%	ASTM D395B	

补充信息	

The value listed as Density, ISO 1183, was tested in accordance with ISO 2781.Tear Strength, ISO 34-2: 38 kN/mTensile Strain at Break, ISO 37: >700%Ozone Resistance, ISO 1431: No Crack	

|  注射  |  额定值  |单位制|  |

|---------------------------------|—|

|  料筒后部温度  | 150 到 160 |  °C  |  |

|  料筒前部温度  | 170 到 180 |  °C  |  |

|  射嘴温度  | 185 到 190 |  °C  |  |

|加工（熔体）温度| 190 到 200 |  °C  |  |

|  模具温度  |10.0 到 50.0|  °C  |  |

|  螺杆长径比  |  20.0:1.0  |  |  |

|  螺杆压缩比  |  2.5:1.0  |  |  |

← Previous Post

Next Post →

FRIENDS

苏州艾特森国际贸易有限公司

联系人: 陈先生

  联系方式: 18616944082

Copyright © 上海塑优国际贸易有限公司 2020
